Repository: waynemrzhangBJ4/battery-data-analysis

# 電池數據分析：三個算得出來、但不能直接用的數字

*Battery data analysis — three numbers that compute cleanly and still can't be used as-is.*

這個 repo 是一份分析報告的可執行部分。報告本身在 [`docs/`](docs/)。

報告要證明的一句話是：**一個數字只屬於產生它的那一整套東西。**
所以這個 repo 存在的理由，是讓你自己跑一次、自己看那三個數字會不會回來。

---

## 三個數字

| | 數字 | 它屬於什麼 | 目錄 |
|---|---|---|---|
| **資料分析** | **0.0043 Ah** | 這個分析方法 ＋ 這批資料本身 | [`aging/`](aging/) |
| **參數驗證** | **1247 秒** | 這顆電池 ＋ 這台環境室 ＋ 這條假設路徑 | [`thermal/`](thermal/) |
| **電芯模擬** | **33.6 倍** | 這個負載設定 ＋ 這三組參數 ＋ 各自的終止條件 | [`cell/`](cell/) |

- **0.0043 Ah** — 用 A/A Testing（拿兩組本來就該相同的資料相減）量到的統計底噪。
  它是想找的那個趨勢訊號（0.0014 Ah）的 **3 倍**，所以那個訊號不成立。
- **1247 秒** — 兩條假設量不同的獨立物理路徑，對同一個散熱時間常數 τ 給出 841 s 與 2088 s。
  容差 ±186 s 在看到第二條路徑的結果**之前**就凍結了。落差是容差的 6.7 倍，相容性檢定不通過。
- **33.6 倍** — 同一個模型、同一組 7.5C 負載，只換 PyBaMM 內建參數集，
  四組跑出四種結局，有解的三組之間最大溫升差 33.6 倍。

---

## 哪些跑得起來

**這一節是這個 repo 最重要的部分。** 跑不起來的東西，我不會說它跑得起來。

| 目錄 | 需要外部資料 | 狀態 |
|---|---|---|
| [`aging/`](aging/) | **不需要**（19 KB 資料已含在 repo 內） | ✅ **完全自足** |
| [`cell/`](cell/) | **不需要**（只需要 PyBaMM） | ✅ **完全自足** |
| [`thermal/`](thermal/) | 需要 NASA 資料集（939 MB，不在 repo 內，見下） | ⚠️ **兩支可跑，一支不行** |

### thermal 的細節

- `W2b_process.py`、`W2c_process.py`：備妥資料後可執行。
  2026-09-02 重跑，與 2026-08-25 的結果**到浮點最後一位相同**
  （τ_B 中位數 `2088.348942780246`、τ_lag 中位數 `1.6771983021203003`，差 `0.0`）。
- `W1d_process.py`：**目前無法獨立執行。**
  它需要兩個不同來源——上游腳本產出的 `tau_by_cycle_v3.csv`，以及 NASA 的原始逐循環 csv——
  而現行介面只有一個 `--data-dir`，指不到兩處。**這是已知缺陷，沒有修，也沒有假裝它不存在。**

---

## 怎麼跑

```bash
pip install -r requirements.txt
```

### aging（資料分析）

```bash
cd aging
python clean_s2_data.py                 # 四個原始檔 → Master Table
python analyze_capacity.py              # 衰退率、趨勢訊號、A/A Testing 底噪
```

輸出到 `aging/output/`。預期會印出：

```
線性衰退率：-0.05869783648002918 Ah/cycle
表面趨勢差距 (訊號)：0.0014285714285782736 Ah
統計底噪 (雜訊)：0.0042857142857185004 Ah
底噪為表面訊號的 2.999999999988576 倍
```

> 最後那個數在數學上精確等於 3（訊號 ≈ 1/700、底噪 ≈ 3/700），
> 印出來的 `2.99999...` 是浮點表示。
> **不同平台的 `np.polyfit` 可能讓衰退率在末幾位不同**，這在實測中發生過。

### cell（電芯模擬）

```bash
cd cell
python W5_process.py                    # 四組 PyBaMM 參數集，同一組 7.5C 負載
python make_w5_fig.py                   # 出圖
```

輸出到 `cell/output/`，其中 `environment.json` 記錄執行當下的套件版本。

### thermal（參數驗證）

先取得 NASA 資料集（見下），然後：

```bash
cd thermal
python W2b_process.py --data-dir <cleaned_dataset 的路徑>
python W2c_process.py --data-dir <同上> --w2b-dir output
```

---

## 資料來源

### `aging/data/` — LFP280 測試集（含在 repo 內）

> ⚠️ **這是為了演練資料結構化流程而設計的合成資料集，不是實測資料。**
> 它內含**預先埋設的資料品質缺陷**（不一致的日期格式、mAh/Ah 混用、欄位缺漏），
> 用來取得一組真值已知為零的對照。
> **請不要把它當成真實電池的老化資料使用。**

4 檔、172 圈。老化分析只用其中 A1 那一檔的 42 圈（0.33C）。

### `thermal/` — NASA Ames PCoE Battery Data Set（不含在 repo 內）

使用 B0005、24 °C、2 A 放電，166 個通過品質閘的循環。

> ⚠️ **本專案使用的是經第三方清洗轉換過的 `cleaned_dataset/` 格式，不是原始 `.mat`。**
> 原始下載來源目前**待確認**——專案紀錄未留下確切網址。
> 這一點沒有補一個看起來合理的連結上去。

### `cell/` — PyBaMM 內建參數集（不需下載）

`Marquis2019` / `Chen2020` / `Ecker2015` / `Prada2013`，由 PyBaMM 套件本身提供。

---

## 執行環境

最後一次完整驗證的環境：

```
Python  3.13.14
numpy   2.4.6
scipy   1.18.1
pandas  3.0.5
pybamm  26.8.0.0
```

`cell/` 的結果與 2026-08-25 的產出**逐字節相同**，是在上述 `pybamm 26.8.0.0` 下驗證的。

> PyBaMM 的內建參數集屬於特定版本的 PyBaMM。
> 換一個版本會不會得到不同的數字，**本專案沒有測過，因此不作任何宣稱。**
> `requirements.txt` 釘死版本，是為了讓別人拿到的是同一套東西。

---

## 這裡沒有放什麼

- **`*/output/`**：腳本的產物不進版控（`cell/output/environment.json` 除外，那是環境證據）。
  這個 repo 的價值在於「跑一次就能自己產生」，不在於附上答案。
- **迭代過程中的二十幾支腳本**：`W1b`–`W1g`、`W2pre` 系列、`W3` 系列等。
  裡面最值得看的那一段，寫在 [`docs/iteration-log.md`](docs/iteration-log.md)——
  **第一版的路徑 B 通過了相容性檢定，而它是壞的。**

---

## 授權

分析腳本以 MIT 授權釋出。
NASA PCoE 資料集依其原始條款；`aging/data/` 的 LFP280 為本專案自建的演練資料集。

# 熱線 (Thermal Line) 分析腳本

本目錄包含電池熱特徵分析（W1d、W2b、W2c）的實作腳本。

## 執行順序與上游依賴

### 1. W2b_process.py
- **功能**：執行雙路徑（放電段 vs 靜置段）對接與參數擬合，產生各循環的熱參數。
- **輸入資料**：NASA 電池數據 (`cleaned_dataset/`)
- **產出檔案**：`w2b_fit_by_cycle.csv` 等多個 CSV 與圖表，預設輸出至 `output/`。

### 2. W2c_process.py
- **功能**：讀取 W2b 擬合結果，執行多起點收斂性、T_amb 掃描與 dU/dT 敏感度分析，並繪製診斷圖表。
- **輸入資料**：NASA 電池數據 (`cleaned_dataset/`)
- **上游依賴**：必須讀取由 `W2b_process.py` 所產生的 `w2b_fit_by_cycle.csv`。
- **執行順序**：必須在 `W2b_process.py` 執行完畢後執行。

### 3. W1d_process.py
- **功能**：評估單集總熱模型的 T_amb 假設與殘差分佈，產生熱特徵的最終報告文件。
- **上游依賴**：需要讀取 `tau_by_cycle_v3.csv`，此檔案是更上游腳本 (`W1c_process.py`) 的產出，目前作為中間產物存放於 `data/` 供本腳本讀取。
- **執行順序：目前無法獨立執行。** 本腳本需要兩個不同來源——上游產出的
`tau_by_cycle_v3.csv`，以及 NASA 的原始逐循環 csv——而現行介面只有一個 `--data-dir`，
指不到兩處。這是已知缺陷，尚未修正。

## NASA 資料集來源與取得說明

本目錄腳本依賴 NASA 電池老化資料集（使用經清洗之 `cleaned_dataset/` 格式）。
根據目錄下的原始 `README.md` 說明，本專案使用的並非原始的 `.mat` 檔案，而是「經由第三方（如 Kaggle 上游）清洗與轉換過的 cleaned_dataset/」。
由於原文件未註明確切的 Kaggle 網址或發布者，實際取得來源目前**待確認**。
（注意：專案中原存的 `B0005.mat` 經查證為失效的 HTML 網頁，無法用於資料重建。）

File: thermal/data/report_A_final.md
# Report A - B0005 靜置段冷卻時間常數擬合

## 1. 處理統計
- 實際處理筆數: 168
- 排除筆數: 7
- 各 flag 計數:
  - [正常]: 161
  - `insufficient_tail`: 7

## 2. tau 分佈
- 中位數: 890.35 s
- 四分位數: Q1 = 861.87 s, Q3 = 916.17 s
- IQR 佔中位數百分比: 6.10%

## 3. tau 隨循環變化 (線性回歸)
- 斜率: -0.1489 s/cycle
- 95% 信賴區間: [-0.2975, -0.0002]
- p 值: 4.9718e-02

## 4. 同期 Capacity
- 首值: 1.8565 Ah
- 末值: 1.3251 Ah
- 衰退百分比: 28.62%

## 5. h (對流傳熱係數) 估算
- *假設 m·Cp = 42 J/K (此僅為換算用參考值，非擬合結果)*
- h·A = 0.0499 W/K (由 tau = 841 s 換算，m·Cp = 42 J/K 為外部參考值)
- 表面積 A = 0.00419 m²
- h = 11.9 W/(m²·K) (由 tau = 841 s 換算，m·Cp = 42 J/K 為外部參考值)

## 6. 殘差
- RMSE 中位數: 0.1146 K

## 7. 觀察陳述
隨著電池老化（Capacity 從 1.86 Ah 降至 1.33 Ah），時間常數 $\tau$ 呈現極其微小但統計顯著的下降趨勢（約 -0.15 s/cyc），暗示電池冷卻速度可能隨老化略微變快。整體擬合 RMSE 中位數僅 0.115 K，表示牛頓冷卻模型吻合靜置段的熱行為，推算出的對流係數 h 約 11.9 W/(m²·K)（由 tau = 841 s 換算，m·Cp = 42 J/K 為外部參考值），高於靜止空氣自然對流（約 5–8），與 NASA 環境室有風扇主動控溫、屬強制對流一致。這顯示不依賴電化學參數也能量化電池與環境室合成的被動熱學性質。

### 💡 白話文解讀

這段陳述的核心就是「**物理通**」，可以拆解為三點：

1. **電池老不老化，幾乎不影響它的散熱結構**
   時間常數 $\tau$ 就像是電池的「保溫能力」。數據顯示，就算這顆電池已經被操到快壞了（容量掉了快三成），它的散熱常數與老化程度在統計上並不顯著相關。這告訴我們：電池裡的化學物質再怎麼衰退，它終究還是一塊鐵，它的物理散熱結構幾乎是恆定的。

2. **高中物理就夠用了，不用殺雞用牛刀**
   RMSE = 0.115 K 意味著我們套用高中教的「牛頓冷卻定律」（像算一杯熱咖啡放著自然涼要多久），算出來的溫度跟實際量出來的溫度誤差只有 0.1 度。這表示單集總模型抓得到大部分行為，但殘差顯示它不完整，根本不需要去碰複雜的電化學模型。



**👉 實務面試/報告亮點**：別再把熱力學跟電化學全攪和在一起調參數了。電池的散熱性質非常穩定，可以在不通電的狀態下直接用純物理的方法精準算出來鎖死，這才是最穩的基準點。
